Repository: AlexandreCauvel/PEA

# PEA
This repository contains the LaTeX source files for my research work on corrosion protection of aluminium-silicon-copper alloys, mainly AC46000, using Layered Double Hydroxides (LDH) and corrosion inhibitors, conducted at the University of Aveiro.

## Research Overview
The study focuses on ZnAl-LDH as the primary LDH system, investigating its pre-treatment conditions and growth parameters on Al-Si-Cu alloys. Several corrosion inhibitors are evaluated for incorporation into the LDH structure, including vanadates, molybdates, MBT, BTA, L-cystine, and 8-HQ.
Corrosion protection efficiency is assessed through Electrochemical Impedance Spectroscopy (EIS) and further analyzed using Equivalent Circuit Modelling (ECM).

## Repository Structure
```
PEA/
├── intermediary_report/    # State-of-the-art review and corrosion inhibitor evaluation
└── final_report/           # Final report (under development)
```

File: code/parameter_guesser/BTA/altered_data/eis_report_BTA_1H_1RC.tex

\documentclass[10pt]{article}
\usepackage[utf8]{inputenc}
\usepackage{graphicx}
\usepackage{amsmath, amssymb}
\usepackage{geometry}
\usepackage{caption} 
\geometry{a4paper, margin=0.5in, landscape} 

\begin{document}

\section*{Comparative EIS Kinetics Report}
\textbf{Model Structure:} \texttt{R0-p(R1,CPE1)} \\
\textbf{Used data:} altered data, first 9 points removed and points with $freq > 2e+04$ removed

\begin{center}
    \includegraphics[width=0.45\textwidth]{../../1RC.png}
\end{center}

\renewcommand{\arraystretch}{1.6} 
\begin{table}[h!]
    \centering
    \footnotesize
    \begin{tabular}{|l|c|c|c|}
        \hline
        \textbf{Element} & \textbf{Unit} & \textbf{Bounds} & \textbf{Cauvel\_3\_BTA\_1H} \\ \hline
        $R_{0}$ & $\Omega$ & $[1.0e-03, 1.0e+03]$ & $7.76e+01 \pm 1.2e+00$ \\ \hline
        $R_{1}$ & $\Omega$ & $[1.0e+00, 1.0e+08]$ & $7.33e+04 \pm 2.3e+03$ \\ \hline
        $Q_{1}$ & $\Omega$$^{-1}$ sec$^{a}$ & $[1.0e-11, 1.0e-03]$ & $1.00e-05 \pm 2.1e-07$ \\ \hline
        $n_{1}$ & - & $[5.0e-01, 1.0e+00]$ & $9.11e-01 \pm 4.3e-03$ \\ \hline
        \textbf{$\chi^2$} & - & -  & $3.506e-03$ \\ \hline

    \end{tabular}
\end{table}


\newpage
\section*{Analysis Results: 1H}
\begin{center}
    \includegraphics[width=0.7\textwidth]{plots_Cauvel_3_BTA_1H_1RC.pdf}
    \captionof{figure}{EIS Fit Results for Cauvel\_3\_BTA\_1H}
\end{center}


\end{document}

File: code/parameter_guesser/BTA/altered_data/eis_report_BTA_1H_2RC.tex

\documentclass[10pt]{article}
\usepackage[utf8]{inputenc}
\usepackage{graphicx}
\usepackage{amsmath, amssymb}
\usepackage{geometry}
\usepackage{caption} 
\geometry{a4paper, margin=0.5in, landscape} 

\begin{document}

\section*{Comparative EIS Kinetics Report}
\textbf{Model Structure:} \texttt{R0-p(R1-p(R2,CPE2),CPE1)} \\
\textbf{Used data:} altered data, first 9 points removed and points with $freq > 2e+04$ removed

\begin{center}
    \includegraphics[width=0.45\textwidth]{../../2RC.png}
\end{center}

\renewcommand{\arraystretch}{1.6} 
\begin{table}[h!]
    \centering
    \footnotesize
    \begin{tabular}{|l|c|c|c|}
        \hline
        \textbf{Element} & \textbf{Unit} & \textbf{Bounds} & \textbf{Cauvel\_3\_BTA\_1H} \\ \hline
        $R_{0}$ & $\Omega$ & $[1.0e-03, 1.0e+03]$ & $7.77e+01 \pm 1.2e+00$ \\ \hline
        $R_{1}$ & $\Omega$ & $[1.0e+00, 1.0e+08]$ & $2.88e+03 \pm 2.1e+03$ \\ \hline
        $R_{2}$ & $\Omega$ & $[1.0e+00, 1.0e+08]$ & $6.70e+04 \pm 2.3e+03$ \\ \hline
        $Q_{2}$ & $\Omega$$^{-1}$ sec$^{a}$ & $[1.0e-11, 1.0e-03]$ & $1.72e-06 \pm 1.5e-06$ \\ \hline
        $n_{2}$ & - & $[5.0e-01, 1.0e+00]$ & $9.91e-01 \pm 1.2e-01$ \\ \hline
        $Q_{1}$ & $\Omega$$^{-1}$ sec$^{a}$ & $[1.0e-11, 1.0e-03]$ & $7.63e-06 \pm 1.6e-06$ \\ \hline
        $n_{1}$ & - & $[5.0e-01, 1.0e+00]$ & $9.39e-01 \pm 2.6e-02$ \\ \hline
        \textbf{$\chi^2$} & - & -  & $2.572e-03$ \\ \hline

    \end{tabular}
\end{table}


\newpage
\section*{Analysis Results: 1H}
\begin{center}
    \includegraphics[width=0.7\textwidth]{plots_Cauvel_3_BTA_1H_2RC.pdf}
    \captionof{figure}{EIS Fit Results for Cauvel\_3\_BTA\_1H}
\end{center}


\end{document}

File: code/parameter_guesser/BTA/altered_data/eis_report_BTA_24H_48H_72H_168H_2RC.tex

\documentclass[10pt]{article}
\usepackage[utf8]{inputenc}
\usepackage{graphicx}
\usepackage{amsmath, amssymb}
\usepackage{geometry}
\usepackage{caption} 
\geometry{a4paper, margin=0.5in, landscape} 

\begin{document}

\section*{Comparative EIS Kinetics Report}
\textbf{Model Structure:} \texttt{R0-p(R1-p(R2,CPE2),CPE1)} \\
\textbf{Used data:} altered data, first 3 points removed and points with $freq > 2e+04$ removed

\begin{center}
    \includegraphics[width=0.45\textwidth]{../../2RC.png}
\end{center}

\renewcommand{\arraystretch}{1.6} 
\begin{table}[h!]
    \centering
    \footnotesize
    \begin{tabular}{|l|c|c|c|c|c|c|}
        \hline
        \textbf{Element} & \textbf{Unit} & \textbf{Bounds} & \textbf{Cauvel\_3\_BTA\_24H} & \textbf{Cauvel\_3\_BTA\_48H} & \textbf{Cauvel\_3\_BTA\_72H} & \textbf{Cauvel\_3\_BTA\_168H} \\ \hline
        $R_{0}$ & $\Omega$ & $[1.0e-03, 1.0e+03]$ & $8.01e+01 \pm 3.9e-01$ & $8.32e+01 \pm 3.5e-01$ & $8.74e+01 \pm 3.2e-01$ & $6.13e+01 \pm 5.2e+00$ \\ \hline
        $R_{1}$ & $\Omega$ & $[1.0e+00, 1.0e+08]$ & $1.36e+04 \pm 1.0e+03$ & $7.97e+03 \pm 2.4e+02$ & $7.47e+03 \pm 1.5e+02$ & $4.14e+01 \pm 9.5e+00$ \\ \hline
        $R_{2}$ & $\Omega$ & $[1.0e+00, 1.0e+08]$ & $5.06e+04 \pm 1.1e+03$ & $4.40e+04 \pm 5.5e+02$ & $3.44e+04 \pm 4.5e+02$ & $3.59e+04 \pm 3.6e+03$ \\ \hline
        $Q_{2}$ & $\Omega$$^{-1}$ sec$^{a}$ & $[1.0e-11, 1.0e-03]$ & $6.46e-06 \pm 2.9e-07$ & $2.25e-05 \pm 2.6e-07$ & $3.89e-05 \pm 3.9e-07$ & $2.49e-06 \pm 1.0e-06$ \\ \hline
        $n_{2}$ & - & $[5.0e-01, 1.0e+00]$ & $9.67e-01 \pm 2.1e-02$ & $8.30e-01 \pm 8.8e-03$ & $8.03e-01 \pm 8.2e-03$ & $1.00e+00 \pm 4.5e-02$ \\ \hline
        $Q_{1}$ & $\Omega$$^{-1}$ sec$^{a}$ & $[1.0e-11, 1.0e-03]$ & $1.33e-05 \pm 2.8e-07$ & $1.13e-05 \pm 1.9e-07$ & $1.08e-05 \pm 1.5e-07$ & $5.88e-05 \pm 2.3e-06$ \\ \hline
        $n_{1}$ & - & $[5.0e-01, 1.0e+00]$ & $8.51e-01 \pm 3.2e-03$ & $8.66e-01 \pm 2.5e-03$ & $8.67e-01 \pm 2.2e-03$ & $5.00e-01 \pm 2.5e-02$ \\ \hline
        \textbf{$\chi^2$} & - & -  & $2.431e-04$ & $1.871e-04$ & $1.610e-04$ & $4.941e-03$ \\ \hline

    \end{tabular}
\end{table}


\newpage
\section*{Analysis Results: 24H}
\begin{center}
    \includegraphics[width=0.7\textwidth]{plots_Cauvel_3_BTA_24H_2RC.pdf}
    \captionof{figure}{EIS Fit Results for Cauvel\_3\_BTA\_24H}
\end{center}

\newpage
\section*{Analysis Results: 48H}
\begin{center}
    \includegraphics[width=0.7\textwidth]{plots_Cauvel_3_BTA_48H_2RC.pdf}
    \captionof{figure}{EIS Fit Results for Cauvel\_3\_BTA\_48H}
\end{center}

\newpage
\section*{Analysis Results: 72H}
\begin{center}
    \includegraphics[width=0.7\textwidth]{plots_Cauvel_3_BTA_72H_2RC.pdf}
    \captionof{figure}{EIS Fit Results for Cauvel\_3\_BTA\_72H}
\end{center}

\newpage
\section*{Analysis Results: 168H}
\begin{center}
    \includegraphics[width=0.7\textwidth]{plots_Cauvel_3_BTA_168H_2RC.pdf}
    \captionof{figure}{EIS Fit Results for Cauvel\_3\_BTA\_168H}
\end{center}


\end{document}

File: code/parameter_guesser/BTA/altered_data/eis_report_BTA_4H_1RC.tex

\documentclass[10pt]{article}
\usepackage[utf8]{inputenc}
\usepackage{graphicx}
\usepackage{amsmath, amssymb}
\usepackage{geometry}
\usepackage{caption} 
\geometry{a4paper, margin=0.5in, landscape} 

\begin{document}

\section*{Comparative EIS Kinetics Report}
\textbf{Model Structure:} \texttt{R0-p(R1,CPE1)} \\
\textbf{Used data:} altered data, first 4 points removed and points with $freq > 2e+04$ removed

\begin{center}
    \includegraphics[width=0.45\textwidth]{../../1RC.png}
\end{center}

\renewcommand{\arraystretch}{1.6} 
\begin{table}[h!]
    \centering
    \footnotesize
    \begin{tabular}{|l|c|c|c|}
        \hline
        \textbf{Element} & \textbf{Unit} & \textbf{Bounds} & \textbf{Cauvel\_3\_BTA\_4H} \\ \hline
        $R_{0}$ & $\Omega$ & $[1.0e-03, 1.0e+03]$ & $7.61e+01 \pm 7.9e-01$ \\ \hline
        $R_{1}$ & $\Omega$ & $[1.0e+00, 1.0e+08]$ & $8.08e+04 \pm 1.2e+03$ \\ \hline
        $Q_{1}$ & $\Omega$$^{-1}$ sec$^{a}$ & $[1.0e-11, 1.0e-03]$ & $1.08e-05 \pm 1.4e-07$ \\ \hline
        $n_{1}$ & - & $[5.0e-01, 1.0e+00]$ & $8.93e-01 \pm 2.7e-03$ \\ \hline
        \textbf{$\chi^2$} & - & -  & $1.611e-03$ \\ \hline

    \end{tabular}
\end{table}


\newpage
\section*{Analysis Results: 4H}
\begin{center}
    \includegraphics[width=0.7\textwidth]{plots_Cauvel_3_BTA_4H_1RC.pdf}
    \captionof{figure}{EIS Fit Results for Cauvel\_3\_BTA\_4H}
\end{center}


\end{document}

File: code/parameter_guesser/BTA/altered_data/eis_report_BTA_4H_2RC.tex

\documentclass[10pt]{article}
\usepackage[utf8]{inputenc}
\usepackage{graphicx}
\usepackage{amsmath, amssymb}
\usepackage{geometry}
\usepackage{caption} 
\geometry{a4paper, margin=0.5in, landscape} 

\begin{document}

\section*{Comparative EIS Kinetics Report}
\textbf{Model Structure:} \texttt{R0-p(R1-p(R2,CPE2),CPE1)} \\
\textbf{Used data:} altered data, first 4 points removed and points with $freq > 2e+04$ removed

\begin{center}
    \includegraphics[width=0.45\textwidth]{../../2RC.png}
\end{center}

\renewcommand{\arraystretch}{1.6} 
\begin{table}[h!]
    \centering
    \footnotesize
    \begin{tabular}{|l|c|c|c|}
        \hline
        \textbf{Element} & \textbf{Unit} & \textbf{Bounds} & \textbf{Cauvel\_3\_BTA\_4H} \\ \hline
        $R_{0}$ & $\Omega$ & $[1.0e-03, 1.0e+03]$ & $7.68e+01 \pm 7.9e-01$ \\ \hline
        $R_{1}$ & $\Omega$ & $[1.0e+00, 1.0e+08]$ & $1.31e+04 \pm 6.0e+03$ \\ \hline
        $R_{2}$ & $\Omega$ & $[1.0e+00, 1.0e+08]$ & $6.56e+04 \pm 5.9e+03$ \\ \hline
        $Q_{2}$ & $\Omega$$^{-1}$ sec$^{a}$ & $[1.0e-11, 1.0e-03]$ & $1.64e-06 \pm 6.6e-07$ \\ \hline
        $n_{2}$ & - & $[5.0e-01, 1.0e+00]$ & $1.00e+00 \pm 9.9e-02$ \\ \hline
        $Q_{1}$ & $\Omega$$^{-1}$ sec$^{a}$ & $[1.0e-11, 1.0e-03]$ & $9.17e-06 \pm 6.7e-07$ \\ \hline
        $n_{1}$ & - & $[5.0e-01, 1.0e+00]$ & $9.14e-01 \pm 1.0e-02$ \\ \hline
        \textbf{$\chi^2$} & - & -  & $1.268e-03$ \\ \hline

    \end{tabular}
\end{table}


\newpage
\section*{Analysis Results: 4H}
\begin{center}
    \includegraphics[width=0.7\textwidth]{plots_Cauvel_3_BTA_4H_2RC.pdf}
    \captionof{figure}{EIS Fit Results for Cauvel\_3\_BTA\_4H}
\end{center}


\end{document}

File: code/parameter_guesser/BTA/altered_data/eis_report_BTA_8H_1RC.tex

\documentclass[10pt]{article}
\usepackage[utf8]{inputenc}
\usepackage{graphicx}
\usepackage{amsmath, amssymb}
\usepackage{geometry}
\usepackage{caption} 
\geometry{a4paper, margin=0.5in, landscape} 

\begin{document}

\section*{Comparative EIS Kinetics Report}
\textbf{Model Structure:} \texttt{R0-p(R1,CPE1)} \\
\textbf{Used data:} altered data, first 6 points removed and points with $freq > 2e+04$ removed

\begin{center}
    \includegraphics[width=0.45\textwidth]{../../1RC.png}
\end{center}

\renewcommand{\arraystretch}{1.6} 
\begin{table}[h!]
    \centering
    \footnotesize
    \begin{tabular}{|l|c|c|c|}
        \hline
        \textbf{Element} & \textbf{Unit} & \textbf{Bounds} & \textbf{Cauvel\_3\_BTA\_8H} \\ \hline
        $R_{0}$ & $\Omega$ & $[1.0e-03, 1.0e+03]$ & $7.59e+01 \pm 5.7e-01$ \\ \hline
        $R_{1}$ & $\Omega$ & $[1.0e+00, 1.0e+08]$ & $8.31e+04 \pm 1.1e+03$ \\ \hline
        $Q_{1}$ & $\Omega$$^{-1}$ sec$^{a}$ & $[1.0e-11, 1.0e-03]$ & $1.21e-05 \pm 1.1e-07$ \\ \hline
        $n_{1}$ & - & $[5.0e-01, 1.0e+00]$ & $8.70e-01 \pm 1.9e-03$ \\ \hline
        \textbf{$\chi^2$} & - & -  & $8.159e-04$ \\ \hline

    \end{tabular}
\end{table}


\newpage
\section*{Analysis Results: 8H}
\begin{center}
    \includegraphics[width=0.7\textwidth]{plots_Cauvel_3_BTA_8H_1RC.pdf}
    \captionof{figure}{EIS Fit Results for Cauvel\_3\_BTA\_8H}
\end{center}


\end{document}
