Repository: AlexandreCauvel/PEA

# PEA
This repository contains the LaTeX source files for my research work on corrosion protection of aluminium-silicon-copper alloys, mainly AC46000, using Layered Double Hydroxides (LDH) and corrosion inhibitors, conducted at the University of Aveiro.

## Research Overview
The study focuses on ZnAl-LDH as the primary LDH system, investigating its pre-treatment conditions and growth parameters on Al-Si-Cu alloys. Several corrosion inhibitors are evaluated for incorporation into the LDH structure, including vanadates, molybdates, MBT, BTA, L-cystine, and 8-HQ.
Corrosion protection efficiency is assessed through Electrochemical Impedance Spectroscopy (EIS) and further analyzed using Equivalent Circuit Modelling (ECM).

## Repository Structure
```
PEA/
├── intermediary_report/    # State-of-the-art review and corrosion inhibitor evaluation
└── final_report/           # Final report (under development)
```

File: code/parameter_guesser/MBT/altered_data/eis_report_MBT_1H_4H_8H_1RC.tex

\documentclass[10pt]{article}
\usepackage[utf8]{inputenc}
\usepackage{graphicx}
\usepackage{amsmath, amssymb}
\usepackage{geometry}
\usepackage{caption} 
\geometry{a4paper, margin=0.5in, landscape} 

\begin{document}

\section*{Comparative EIS Kinetics Report}
\textbf{Model Structure:} \texttt{R0-p(R1,CPE1)} \\
\textbf{Used data:} altered data, first 6 points removed and points with $freq > 2e+04$ removed

\begin{center}
    \includegraphics[width=0.45\textwidth]{../../1RC.png}
\end{center}

\renewcommand{\arraystretch}{1.6} 
\begin{table}[h!]
    \centering
    \footnotesize
    \begin{tabular}{|l|c|c|c|c|c|}
        \hline
        \textbf{Element} & \textbf{Unit} & \textbf{Bounds} & \textbf{Cauvel\_1\_MBT\_1H} & \textbf{Cauvel\_1\_MBT\_4H} & \textbf{Cauvel\_1\_MBT\_8H} \\ \hline
        $R_{0}$ & $\Omega$ & $[1.0e-03, 1.0e+03]$ & $8.12e+01 \pm 5.5e-01$ & $7.68e+01 \pm 5.0e-01$ & $7.54e+01 \pm 4.0e-01$ \\ \hline
        $R_{1}$ & $\Omega$ & $[1.0e+00, 1.0e+08]$ & $3.55e+05 \pm 9.8e+03$ & $5.39e+05 \pm 1.0e+04$ & $6.69e+05 \pm 1.3e+04$ \\ \hline
        $Q_{1}$ & $\Omega$$^{-1}$ sec$^{a}$ & $[1.0e-11, 1.0e-03]$ & $6.07e-06 \pm 4.6e-08$ & $6.81e-06 \pm 4.2e-08$ & $7.01e-06 \pm 3.4e-08$ \\ \hline
        $n_{1}$ & - & $[5.0e-01, 1.0e+00]$ & $9.28e-01 \pm 1.6e-03$ & $9.12e-01 \pm 1.3e-03$ & $9.06e-01 \pm 1.0e-03$ \\ \hline
        \textbf{$\chi^2$} & - & -  & $6.673e-04$ & $5.966e-04$ & $3.844e-04$ \\ \hline

    \end{tabular}
\end{table}


\newpage
\section*{Analysis Results: 1H}
\begin{center}
    \includegraphics[width=0.7\textwidth]{plots_Cauvel_1_MBT_1H_1RC.pdf}
    \captionof{figure}{EIS Fit Results for Cauvel\_1\_MBT\_1H}
\end{center}

\newpage
\section*{Analysis Results: 4H}
\begin{center}
    \includegraphics[width=0.7\textwidth]{plots_Cauvel_1_MBT_4H_1RC.pdf}
    \captionof{figure}{EIS Fit Results for Cauvel\_1\_MBT\_4H}
\end{center}

\newpage
\section*{Analysis Results: 8H}
\begin{center}
    \includegraphics[width=0.7\textwidth]{plots_Cauvel_1_MBT_8H_1RC.pdf}
    \captionof{figure}{EIS Fit Results for Cauvel\_1\_MBT\_8H}
\end{center}


\end{document}
