Repository: AlexandreCauvel/PEA

# PEA
This repository contains the LaTeX source files for my research work on corrosion protection of aluminium-silicon-copper alloys, mainly AC46000, using Layered Double Hydroxides (LDH) and corrosion inhibitors, conducted at the University of Aveiro.

## Research Overview
The study focuses on ZnAl-LDH as the primary LDH system, investigating its pre-treatment conditions and growth parameters on Al-Si-Cu alloys. Several corrosion inhibitors are evaluated for incorporation into the LDH structure, including vanadates, molybdates, MBT, BTA, L-cystine, and 8-HQ.
Corrosion protection efficiency is assessed through Electrochemical Impedance Spectroscopy (EIS) and further analyzed using Equivalent Circuit Modelling (ECM).

## Repository Structure
```
PEA/
├── intermediary_report/    # State-of-the-art review and corrosion inhibitor evaluation
└── final_report/           # Final report (under development)
```

File: code/parameter_guesser/MBT_1_4_8/MBT_1RC_L/eis_report_MBT_1_4_8.tex

\documentclass[10pt]{article}
\usepackage[utf8]{inputenc}
\usepackage{graphicx}
\usepackage{amsmath, amssymb}
\usepackage{geometry}
\usepackage{caption} 
\geometry{a4paper, margin=0.5in, landscape} 

\begin{document}

\section*{Comparative EIS Kinetics Report}
\textbf{Model Structure:} \texttt{R0-p(R1-L1,CPE1)}

\begin{center}
    \includegraphics[width=0.45\textwidth]{../1RC_L.png}
\end{center}

\renewcommand{\arraystretch}{1.6} 
\begin{table}[h!]
    \centering
    \footnotesize
    \begin{tabular}{|l|c|c|c|c|c|}
        \hline
        \textbf{Element} & \textbf{Unit} & \textbf{Bounds} & \textbf{Cauvel\_1\_MBT\_1H} & \textbf{Cauvel\_1\_MBT\_4H} & \textbf{Cauvel\_1\_MBT\_8H} \\ \hline
        $R_{0}$ & $\Omega$ & $[1.0e-03, 1.0e+03]$ & $8.04e+01 \pm 1.4e+00$ & $7.58e+01 \pm 4.9e-01$ & $7.40e+01 \pm 5.4e-01$ \\ \hline
        $R_{1}$ & $\Omega$ & $[1.0e+00, 1.0e+08]$ & $3.31e+05 \pm 9.4e+03$ & $5.35e+05 \pm 6.9e+03$ & $7.21e+05 \pm 1.2e+04$ \\ \hline
        $L_{1}$ & H & $[1.0e-11, 1.0e+05]$ & $3.28e+00 \pm 1.1e+05$ & $2.65e+04 \pm 2.6e+04$ & $4.91e+04 \pm 5.5e+04$ \\ \hline
        $Q_{1}$ & $\Omega$$^{-1}$ sec$^{a}$ & $[1.0e-11, 1.0e-03]$ & $5.81e-06 \pm 9.9e-07$ & $6.90e-06 \pm 9.0e-08$ & $7.25e-06 \pm 9.8e-08$ \\ \hline
        $n_{1}$ & - & $[5.0e-01, 1.0e+00]$ & $9.36e-01 \pm 1.5e-02$ & $9.10e-01 \pm 2.3e-03$ & $9.00e-01 \pm 2.4e-03$ \\ \hline
        \textbf{$\chi^2$} & - & -  & $3.292e-03$ & $8.664e-04$ & $1.073e-03$ \\ \hline

    \end{tabular}
\end{table}


\newpage
\section*{Analysis Results: 1H}
\begin{center}
    \includegraphics[width=0.7\textwidth]{plots_Cauvel_1_MBT_1H.pdf}
    \captionof{figure}{EIS Fit Results for Cauvel\_1\_MBT\_1H}
\end{center}

\newpage
\section*{Analysis Results: 4H}
\begin{center}
    \includegraphics[width=0.7\textwidth]{plots_Cauvel_1_MBT_4H.pdf}
    \captionof{figure}{EIS Fit Results for Cauvel\_1\_MBT\_4H}
\end{center}

\newpage
\section*{Analysis Results: 8H}
\begin{center}
    \includegraphics[width=0.7\textwidth]{plots_Cauvel_1_MBT_8H.pdf}
    \captionof{figure}{EIS Fit Results for Cauvel\_1\_MBT\_8H}
\end{center}


\end{document}
