Repository: AlexandreCauvel/PEA

# PEA
This repository contains the LaTeX source files for my research work on corrosion protection of aluminium-silicon-copper alloys, mainly AC46000, using Layered Double Hydroxides (LDH) and corrosion inhibitors, conducted at the University of Aveiro.

## Research Overview
The study focuses on ZnAl-LDH as the primary LDH system, investigating its pre-treatment conditions and growth parameters on Al-Si-Cu alloys. Several corrosion inhibitors are evaluated for incorporation into the LDH structure, including vanadates, molybdates, MBT, BTA, L-cystine, and 8-HQ.
Corrosion protection efficiency is assessed through Electrochemical Impedance Spectroscopy (EIS) and further analyzed using Equivalent Circuit Modelling (ECM).

## Repository Structure
```
PEA/
├── intermediary_report/    # State-of-the-art review and corrosion inhibitor evaluation
└── final_report/           # Final report (under development)
```

File: code/parameter_guesser/MBT_24_48_72_168/MBT_2RC_Wo/eis_report_MBT_24_48_72_168.tex

\documentclass[10pt]{article}
\usepackage[utf8]{inputenc}
\usepackage{graphicx}
\usepackage{amsmath, amssymb}
\usepackage{geometry}
\usepackage{caption} 
\geometry{a4paper, margin=0.5in, landscape} 

\begin{document}

\section*{Comparative EIS Kinetics Report}
\textbf{Model Structure:} \texttt{R0-p(R1-p(R2-Wo2,CPE2),CPE1)}

\begin{center}
    \includegraphics[width=0.45\textwidth]{../2RC_Wo.png}
\end{center}

\renewcommand{\arraystretch}{1.6} 
\begin{table}[h!]
    \centering
    \footnotesize
    \begin{tabular}{|l|c|c|c|c|c|c|}
        \hline
        \textbf{Element} & \textbf{Unit} & \textbf{Bounds} & \textbf{Cauvel\_1\_MBT\_24H} & \textbf{Cauvel\_1\_MBT\_48H} & \textbf{Cauvel\_1\_MBT\_72H} & \textbf{Cauvel\_1\_MBT\_168H} \\ \hline
        $R_{0}$ & $\Omega$ & $[1.0e-03, 1.0e+03]$ & $7.12e+01 \pm 3.4e-01$ & $6.35e+01 \pm 2.7e-01$ & $5.71e+01 \pm 5.3e-01$ & $6.98e+01 \pm 3.3e-01$ \\ \hline
        $R_{1}$ & $\Omega$ & $[1.0e+00, 1.0e+08]$ & $4.63e+05 \pm 2.4e+05$ & $6.38e+01 \pm 8.4e+00$ & $2.37e+01 \pm 1.8e+00$ & $1.18e+05 \pm 2.1e+04$ \\ \hline
        $R_{2}$ & $\Omega$ & $[1.0e+00, 1.0e+08]$ & $7.82e+05 \pm 7.0e+05$ & $6.47e+05 \pm 1.4e+04$ & $5.92e+05 \pm 2.9e+04$ & $5.58e+05 \pm 1.4e+05$ \\ \hline
        $W_{2,R}$ & $\Omega$ & $[1.0e-05, 1.0e+07]$ & $6.35e+01 \pm 2.5e+05$ & $7.89e+06 \pm 1.2e+00$ & $5.60e+05 \pm 8.5e+04$ & $8.90e+05 \pm 3.0e+05$ \\ \hline
        $W_{2,\tau}$ & sec & $[1.0e-06, 1.0e+04]$ & $2.85e-03 \pm 1.1e+01$ & $7.57e+03 \pm 6.1e+02$ & $3.50e+01 \pm 6.8e+00$ & $2.74e+01 \pm 1.1e+01$ \\ \hline
        $Q_{2}$ & $\Omega$$^{-1}$ sec$^{a}$ & $[1.0e-11, 1.0e-03]$ & $4.19e-06 \pm 5.0e-06$ & $1.32e-06 \pm 1.9e-07$ & $3.69e-06 \pm 3.8e-07$ & $1.86e-06 \pm 2.1e-07$ \\ \hline
        $n_{2}$ & - & $[5.0e-01, 1.0e+00]$ & $5.00e-01 \pm 4.1e-01$ & $9.79e-01 \pm 1.1e-02$ & $9.21e-01 \pm 7.9e-03$ & $9.95e-01 \pm 9.3e-02$ \\ \hline
        $Q_{1}$ & $\Omega$$^{-1}$ sec$^{a}$ & $[1.0e-11, 1.0e-03]$ & $7.42e-06 \pm 9.2e-08$ & $6.67e-06 \pm 2.1e-07$ & $4.80e-06 \pm 4.1e-07$ & $8.37e-06 \pm 1.3e-07$ \\ \hline
        $n_{1}$ & - & $[5.0e-01, 1.0e+00]$ & $8.95e-01 \pm 2.1e-03$ & $8.53e-01 \pm 2.3e-03$ & $8.16e-01 \pm 5.6e-03$ & $8.66e-01 \pm 2.4e-03$ \\ \hline
        \textbf{$\chi^2$} & - & -  & $4.256e-04$ & $1.318e-04$ & $2.126e-04$ & $3.946e-04$ \\ \hline

    \end{tabular}
\end{table}


\newpage
\section*{Analysis Results: 24H}
\begin{center}
    \includegraphics[width=0.7\textwidth]{plots_Cauvel_1_MBT_24H.pdf}
    \captionof{figure}{EIS Fit Results for Cauvel\_1\_MBT\_24H}
\end{center}

\newpage
\section*{Analysis Results: 48H}
\begin{center}
    \includegraphics[width=0.7\textwidth]{plots_Cauvel_1_MBT_48H.pdf}
    \captionof{figure}{EIS Fit Results for Cauvel\_1\_MBT\_48H}
\end{center}

\newpage
\section*{Analysis Results: 72H}
\begin{center}
    \includegraphics[width=0.7\textwidth]{plots_Cauvel_1_MBT_72H.pdf}
    \captionof{figure}{EIS Fit Results for Cauvel\_1\_MBT\_72H}
\end{center}

\newpage
\section*{Analysis Results: 168H}
\begin{center}
    \includegraphics[width=0.7\textwidth]{plots_Cauvel_1_MBT_168H.pdf}
    \captionof{figure}{EIS Fit Results for Cauvel\_1\_MBT\_168H}
\end{center}


\end{document}
