Repository: AlexandreCauvel/PEA

# PEA
This repository contains the LaTeX source files for my research work on corrosion protection of aluminium-silicon-copper alloys, mainly AC46000, using Layered Double Hydroxides (LDH) and corrosion inhibitors, conducted at the University of Aveiro.

## Research Overview
The study focuses on ZnAl-LDH as the primary LDH system, investigating its pre-treatment conditions and growth parameters on Al-Si-Cu alloys. Several corrosion inhibitors are evaluated for incorporation into the LDH structure, including vanadates, molybdates, MBT, BTA, L-cystine, and 8-HQ.
Corrosion protection efficiency is assessed through Electrochemical Impedance Spectroscopy (EIS) and further analyzed using Equivalent Circuit Modelling (ECM).

## Repository Structure
```
PEA/
├── intermediary_report/    # State-of-the-art review and corrosion inhibitor evaluation
└── final_report/           # Final report (under development)
```

File: code/parameter_guesser/MBT_24_48_72_168/MBT_RC_Wo/eis_report_MBT_24_48_72_168.tex

\documentclass[10pt]{article}
\usepackage[utf8]{inputenc}
\usepackage{graphicx}
\usepackage{amsmath, amssymb}
\usepackage{geometry}
\usepackage{caption} 
\geometry{a4paper, margin=0.5in, landscape} 

\begin{document}

\section*{Comparative EIS Kinetics Report}
\textbf{Model Structure:} \texttt{R0-p(R1-Wo2,CPE1)}

\begin{center}
    \includegraphics[width=0.45\textwidth]{../circuit_RC_Wo.png}
\end{center}

\renewcommand{\arraystretch}{1.6} 
\begin{table}[h!]
    \centering
    \footnotesize
    \begin{tabular}{|l|c|c|c|c|c|c|}
        \hline
        \textbf{Element} & \textbf{Unit} & \textbf{Bounds} & \textbf{Cauvel\_1\_MBT\_24H} & \textbf{Cauvel\_1\_MBT\_48H} & \textbf{Cauvel\_1\_MBT\_72H} & \textbf{Cauvel\_1\_MBT\_168H} \\ \hline
        $R_{0}$ & $\Omega$ & $[1.0e-03, 1.0e+03]$ & $7.11e+01 \pm 3.3e-01$ & $6.65e+01 \pm 3.3e-01$ & $6.31e+01 \pm 4.1e-01$ & $6.88e+01 \pm 4.7e-01$ \\ \hline
        $R_{1}$ & $\Omega$ & $[1.0e+00, 1.0e+08]$ & $6.08e+05 \pm 1.7e+04$ & $6.06e+05 \pm 1.9e+04$ & $5.31e+05 \pm 2.2e+04$ & $1.08e+06 \pm 6.3e+04$ \\ \hline
        $W_{2,R}$ & $\Omega$ & $[1.0e-05, 1.0e+07]$ & $1.57e+06 \pm 9.2e+00$ & $5.20e+06 \pm 4.1e-01$ & $1.62e+06 \pm 6.7e+00$ & $3.91e-01 \pm 2.3e+02$ \\ \hline
        $W_{2,\tau}$ & sec & $[1.0e-06, 1.0e+04]$ & $2.93e+02 \pm 3.3e+01$ & $2.96e+03 \pm 3.6e+02$ & $2.98e+02 \pm 4.1e+01$ & $1.06e-05 \pm 6.3e-03$ \\ \hline
        $Q_{1}$ & $\Omega$$^{-1}$ sec$^{a}$ & $[1.0e-11, 1.0e-03]$ & $7.52e-06 \pm 4.7e-08$ & $7.91e-06 \pm 5.1e-08$ & $8.39e-06 \pm 6.9e-08$ & $9.65e-06 \pm 7.4e-08$ \\ \hline
        $n_{1}$ & - & $[5.0e-01, 1.0e+00]$ & $8.93e-01 \pm 1.2e-03$ & $8.82e-01 \pm 1.3e-03$ & $8.71e-01 \pm 1.6e-03$ & $8.43e-01 \pm 1.6e-03$ \\ \hline
        \textbf{$\chi^2$} & - & -  & $4.290e-04$ & $4.839e-04$ & $7.710e-04$ & $8.571e-04$ \\ \hline

    \end{tabular}
\end{table}


\newpage
\section*{Analysis Results: 24H}
\begin{center}
    \includegraphics[width=0.7\textwidth]{plots_Cauvel_1_MBT_24H.pdf}
    \captionof{figure}{EIS Fit Results for Cauvel\_1\_MBT\_24H}
\end{center}

\newpage
\section*{Analysis Results: 48H}
\begin{center}
    \includegraphics[width=0.7\textwidth]{plots_Cauvel_1_MBT_48H.pdf}
    \captionof{figure}{EIS Fit Results for Cauvel\_1\_MBT\_48H}
\end{center}

\newpage
\section*{Analysis Results: 72H}
\begin{center}
    \includegraphics[width=0.7\textwidth]{plots_Cauvel_1_MBT_72H.pdf}
    \captionof{figure}{EIS Fit Results for Cauvel\_1\_MBT\_72H}
\end{center}

\newpage
\section*{Analysis Results: 168H}
\begin{center}
    \includegraphics[width=0.7\textwidth]{plots_Cauvel_1_MBT_168H.pdf}
    \captionof{figure}{EIS Fit Results for Cauvel\_1\_MBT\_168H}
\end{center}


\end{document}
