Repository: AlexandreCauvel/PEA

# PEA
This repository contains the LaTeX source files for my research work on corrosion protection of aluminium-silicon-copper alloys, mainly AC46000, using Layered Double Hydroxides (LDH) and corrosion inhibitors, conducted at the University of Aveiro.

## Research Overview
The study focuses on ZnAl-LDH as the primary LDH system, investigating its pre-treatment conditions and growth parameters on Al-Si-Cu alloys. Several corrosion inhibitors are evaluated for incorporation into the LDH structure, including vanadates, molybdates, MBT, BTA, L-cystine, and 8-HQ.
Corrosion protection efficiency is assessed through Electrochemical Impedance Spectroscopy (EIS) and further analyzed using Equivalent Circuit Modelling (ECM).

## Repository Structure
```
PEA/
├── intermediary_report/    # State-of-the-art review and corrosion inhibitor evaluation
└── final_report/           # Final report (under development)
```

File: code/parameter_guesser/NaCl_8_24_48_72_168/NaCl_1RC_Wo/eis_report_NaCl_8_24_48_72_168.tex

\documentclass[10pt]{article}
\usepackage[utf8]{inputenc}
\usepackage{graphicx}
\usepackage{amsmath, amssymb}
\usepackage{geometry}
\usepackage{caption} 
\geometry{a4paper, margin=0.5in, landscape} 

\begin{document}

\section*{Comparative EIS Kinetics Report}
\textbf{Model Structure:} \texttt{R0-p(R1-Wo1,CPE1)}

\begin{center}
    \includegraphics[width=0.45\textwidth]{../../1RC_Wo.png}
\end{center}

\renewcommand{\arraystretch}{1.6} 
\begin{table}[h!]
    \centering
    \footnotesize
    \begin{tabular}{|l|c|c|c|c|c|c|c|}
        \hline
        \textbf{Element} & \textbf{Unit} & \textbf{Bounds} & \textbf{Cauvel\_4\_NaCl\_8H} & \textbf{Cauvel\_4\_NaCl\_24H} & \textbf{Cauvel\_4\_NaCl\_48H} & \textbf{Cauvel\_4\_NaCl\_72H} & \textbf{Cauvel\_4\_NaCl\_168H} \\ \hline
        $R_{0}$ & $\Omega$ & $[1.0e-03, 1.0e+03]$ & $7.44e+01 \pm 3.3e-01$ & $7.14e+01 \pm 4.1e-01$ & $6.99e+01 \pm 4.7e-01$ & $6.64e+01 \pm 3.6e-01$ & $5.35e+01 \pm 3.8e-01$ \\ \hline
        $R_{1}$ & $\Omega$ & $[1.0e+00, 1.0e+08]$ & $1.12e+04 \pm 2.4e+02$ & $1.01e+04 \pm 3.8e+02$ & $6.83e+03 \pm 4.0e+02$ & $4.20e+03 \pm 2.8e+02$ & $3.89e+03 \pm 2.7e+02$ \\ \hline
        $W_{1,R}$ & $\Omega$ & $[1.0e-05, 1.0e+07]$ & $2.24e+04 \pm 3.4e+03$ & $2.80e+04 \pm 4.4e+03$ & $3.58e+04 \pm 5.1e+03$ & $4.25e+04 \pm 4.5e+03$ & $2.88e+04 \pm 4.8e+03$ \\ \hline
        $W_{1,\tau}$ & sec & $[1.0e-06, 1.0e+04]$ & $9.19e+01 \pm 3.2e+01$ & $8.69e+01 \pm 3.2e+01$ & $8.70e+01 \pm 2.8e+01$ & $9.13e+01 \pm 2.1e+01$ & $9.79e+01 \pm 3.6e+01$ \\ \hline
        $Q_{1}$ & $\Omega$$^{-1}$ sec$^{a}$ & $[1.0e-11, 1.0e-03]$ & $9.35e-05 \pm 1.0e-06$ & $1.22e-04 \pm 1.9e-06$ & $1.25e-04 \pm 2.7e-06$ & $1.26e-04 \pm 3.1e-06$ & $1.62e-04 \pm 4.4e-06$ \\ \hline
        $n_{1}$ & - & $[5.0e-01, 1.0e+00]$ & $8.08e-01 \pm 2.6e-03$ & $7.96e-01 \pm 3.7e-03$ & $8.24e-01 \pm 5.2e-03$ & $8.51e-01 \pm 5.4e-03$ & $8.56e-01 \pm 6.4e-03$ \\ \hline
        \textbf{$\chi^2$} & - & -  & $5.277e-04$ & $8.921e-04$ & $1.247e-03$ & $8.412e-04$ & $1.462e-03$ \\ \hline

    \end{tabular}
\end{table}


\newpage
\section*{Analysis Results: 8H}
\begin{center}
    \includegraphics[width=0.7\textwidth]{plots_Cauvel_4_NaCl_8H.pdf}
    \captionof{figure}{EIS Fit Results for Cauvel\_4\_NaCl\_8H}
\end{center}

\newpage
\section*{Analysis Results: 24H}
\begin{center}
    \includegraphics[width=0.7\textwidth]{plots_Cauvel_4_NaCl_24H.pdf}
    \captionof{figure}{EIS Fit Results for Cauvel\_4\_NaCl\_24H}
\end{center}

\newpage
\section*{Analysis Results: 48H}
\begin{center}
    \includegraphics[width=0.7\textwidth]{plots_Cauvel_4_NaCl_48H.pdf}
    \captionof{figure}{EIS Fit Results for Cauvel\_4\_NaCl\_48H}
\end{center}

\newpage
\section*{Analysis Results: 72H}
\begin{center}
    \includegraphics[width=0.7\textwidth]{plots_Cauvel_4_NaCl_72H.pdf}
    \captionof{figure}{EIS Fit Results for Cauvel\_4\_NaCl\_72H}
\end{center}

\newpage
\section*{Analysis Results: 168H}
\begin{center}
    \includegraphics[width=0.7\textwidth]{plots_Cauvel_4_NaCl_168H.pdf}
    \captionof{figure}{EIS Fit Results for Cauvel\_4\_NaCl\_168H}
\end{center}


\end{document}
