Repository: AlexandreCauvel/PEA

# PEA
This repository contains the LaTeX source files for my research work on corrosion protection of aluminium-silicon-copper alloys, mainly AC46000, using Layered Double Hydroxides (LDH) and corrosion inhibitors, conducted at the University of Aveiro.

## Research Overview
The study focuses on ZnAl-LDH as the primary LDH system, investigating its pre-treatment conditions and growth parameters on Al-Si-Cu alloys. Several corrosion inhibitors are evaluated for incorporation into the LDH structure, including vanadates, molybdates, MBT, BTA, L-cystine, and 8-HQ.
Corrosion protection efficiency is assessed through Electrochemical Impedance Spectroscopy (EIS) and further analyzed using Equivalent Circuit Modelling (ECM).

## Repository Structure
```
PEA/
├── intermediary_report/    # State-of-the-art review and corrosion inhibitor evaluation
└── final_report/           # Final report (under development)
```

File: code/parameter_guesser/NaCl_8_24_48_72_168/NaCl_1RC_Ws/eis_report_NaCl_8_24_48_72_168.tex

\documentclass[10pt]{article}
\usepackage[utf8]{inputenc}
\usepackage{graphicx}
\usepackage{amsmath, amssymb}
\usepackage{geometry}
\usepackage{caption} 
\geometry{a4paper, margin=0.5in, landscape} 

\begin{document}

\section*{Comparative EIS Kinetics Report}
\textbf{Model Structure:} \texttt{R0-p(R1-Ws1,CPE1)}

\begin{center}
    \includegraphics[width=0.45\textwidth]{../../1RC_Ws.png}
\end{center}

\renewcommand{\arraystretch}{1.6} 
\begin{table}[h!]
    \centering
    \footnotesize
    \begin{tabular}{|l|c|c|c|c|c|c|c|}
        \hline
        \textbf{Element} & \textbf{Unit} & \textbf{Bounds} & \textbf{Cauvel\_4\_NaCl\_8H} & \textbf{Cauvel\_4\_NaCl\_24H} & \textbf{Cauvel\_4\_NaCl\_48H} & \textbf{Cauvel\_4\_NaCl\_72H} & \textbf{Cauvel\_4\_NaCl\_168H} \\ \hline
        $R_{0}$ & $\Omega$ & $[1.0e-03, 1.0e+03]$ & $7.45e+01 \pm 3.1e-01$ & $7.14e+01 \pm 4.2e-01$ & $7.01e+01 \pm 4.2e-01$ & $6.63e+01 \pm 3.8e-01$ & $5.36e+01 \pm 2.9e-01$ \\ \hline
        $R_{1}$ & $\Omega$ & $[1.0e+00, 1.0e+08]$ & $1.05e+04 \pm 2.4e+02$ & $1.04e+04 \pm 3.8e+02$ & $5.60e+03 \pm 3.4e+02$ & $4.47e+03 \pm 2.9e+02$ & $3.45e+03 \pm 1.9e+02$ \\ \hline
        $W_{1,R}$ & $\Omega$ & $[1.0e-05, 1.0e+07]$ & $1.08e+04 \pm 4.1e+02$ & $5.14e+04 \pm 1.1e+05$ & $1.66e+04 \pm 5.5e+02$ & $7.86e+04 \pm 1.2e+05$ & $1.29e+04 \pm 3.7e+02$ \\ \hline
        $W_{1,\tau}$ & sec & $[1.0e-06, 1.0e+04]$ & $2.23e+01 \pm 1.6e+00$ & $3.23e+02 \pm 1.4e+03$ & $1.87e+01 \pm 1.2e+00$ & $3.29e+02 \pm 9.7e+02$ & $2.07e+01 \pm 1.1e+00$ \\ \hline
        $Q_{1}$ & $\Omega$$^{-1}$ sec$^{a}$ & $[1.0e-11, 1.0e-03]$ & $9.22e-05 \pm 1.0e-06$ & $1.23e-04 \pm 1.9e-06$ & $1.19e-04 \pm 2.7e-06$ & $1.28e-04 \pm 3.1e-06$ & $1.58e-04 \pm 3.4e-06$ \\ \hline
        $n_{1}$ & - & $[5.0e-01, 1.0e+00]$ & $8.12e-01 \pm 2.6e-03$ & $7.94e-01 \pm 3.7e-03$ & $8.34e-01 \pm 5.2e-03$ & $8.47e-01 \pm 5.5e-03$ & $8.62e-01 \pm 5.1e-03$ \\ \hline
        \textbf{$\chi^2$} & - & -  & $4.710e-04$ & $9.326e-04$ & $1.027e-03$ & $9.283e-04$ & $8.443e-04$ \\ \hline

    \end{tabular}
\end{table}


\newpage
\section*{Analysis Results: 8H}
\begin{center}
    \includegraphics[width=0.7\textwidth]{plots_Cauvel_4_NaCl_8H.pdf}
    \captionof{figure}{EIS Fit Results for Cauvel\_4\_NaCl\_8H}
\end{center}

\newpage
\section*{Analysis Results: 24H}
\begin{center}
    \includegraphics[width=0.7\textwidth]{plots_Cauvel_4_NaCl_24H.pdf}
    \captionof{figure}{EIS Fit Results for Cauvel\_4\_NaCl\_24H}
\end{center}

\newpage
\section*{Analysis Results: 48H}
\begin{center}
    \includegraphics[width=0.7\textwidth]{plots_Cauvel_4_NaCl_48H.pdf}
    \captionof{figure}{EIS Fit Results for Cauvel\_4\_NaCl\_48H}
\end{center}

\newpage
\section*{Analysis Results: 72H}
\begin{center}
    \includegraphics[width=0.7\textwidth]{plots_Cauvel_4_NaCl_72H.pdf}
    \captionof{figure}{EIS Fit Results for Cauvel\_4\_NaCl\_72H}
\end{center}

\newpage
\section*{Analysis Results: 168H}
\begin{center}
    \includegraphics[width=0.7\textwidth]{plots_Cauvel_4_NaCl_168H.pdf}
    \captionof{figure}{EIS Fit Results for Cauvel\_4\_NaCl\_168H}
\end{center}


\end{document}
