Repository: AlexandreCauvel/PEA

# PEA
This repository contains the LaTeX source files for my research work on corrosion protection of aluminium-silicon-copper alloys, mainly AC46000, using Layered Double Hydroxides (LDH) and corrosion inhibitors, conducted at the University of Aveiro.

## Research Overview
The study focuses on ZnAl-LDH as the primary LDH system, investigating its pre-treatment conditions and growth parameters on Al-Si-Cu alloys. Several corrosion inhibitors are evaluated for incorporation into the LDH structure, including vanadates, molybdates, MBT, BTA, L-cystine, and 8-HQ.
Corrosion protection efficiency is assessed through Electrochemical Impedance Spectroscopy (EIS) and further analyzed using Equivalent Circuit Modelling (ECM).

## Repository Structure
```
PEA/
├── intermediary_report/    # State-of-the-art review and corrosion inhibitor evaluation
└── final_report/           # Final report (under development)
```

File: code/parameter_guesser/NaVO3/24_48_72_168/original_data/eis_report_NaVO3_24H_48H_72H_168H_2RC.tex

\documentclass[10pt]{article}
\usepackage[utf8]{inputenc}
\usepackage{graphicx}
\usepackage{amsmath, amssymb}
\usepackage{geometry}
\usepackage{caption} 
\geometry{a4paper, margin=0.5in, landscape} 

\begin{document}

\section*{Comparative EIS Kinetics Report}
\textbf{Model Structure:} \texttt{R0-p(R1-p(R2,CPE2),CPE1)} \\
\textbf{Used data:} original data

\begin{center}
    \includegraphics[width=0.45\textwidth]{../../../../2RC.png}
\end{center}

\renewcommand{\arraystretch}{1.6} 
\begin{table}[h!]
    \centering
    \footnotesize
    \begin{tabular}{|l|c|c|c|c|c|c|}
        \hline
        \textbf{Element} & \textbf{Unit} & \textbf{Bounds} & \textbf{Cauvel\_4\_NaVO3\_24H} & \textbf{Cauvel\_4\_NaVO3\_48H} & \textbf{Cauvel\_4\_NaVO3\_72H} & \textbf{Cauvel\_4\_NaVO3\_168H} \\ \hline
        $R_{0}$ & $\Omega$ & $[1.0e-03, 1.0e+03]$ & $6.60e+01 \pm 2.5e-01$ & $6.85e+01 \pm 1.8e-01$ & $6.58e+01 \pm 1.2e-01$ & $7.01e+01 \pm 6.9e-01$ \\ \hline
        $R_{1}$ & $\Omega$ & $[1.0e+00, 1.0e+08]$ & $3.08e+05 \pm 5.7e+03$ & $3.07e+05 \pm 3.3e+03$ & $3.21e+05 \pm 2.7e+03$ & $4.02e+02 \pm 4.3e+04$ \\ \hline
        $R_{2}$ & $\Omega$ & $[1.0e+00, 1.0e+08]$ & $1.84e+05 \pm 7.9e+04$ & $1.00e+08 \pm 2.4e-04$ & $9.98e+05 \pm 5.0e+00$ & $4.99e+05 \pm 4.9e+04$ \\ \hline
        $Q_{2}$ & $\Omega$$^{-1}$ sec$^{a}$ & $[1.0e-11, 1.0e-03]$ & $1.77e-04 \pm 6.4e-05$ & $2.34e-04 \pm 3.0e-05$ & $1.34e-04 \pm 1.1e-05$ & $3.64e-06 \pm 1.1e-06$ \\ \hline
        $n_{2}$ & - & $[5.0e-01, 1.0e+00]$ & $1.00e+00 \pm 1.3e-01$ & $1.00e+00 \pm 4.7e-02$ & $9.14e-01 \pm 2.8e-02$ & $5.00e-01 \pm 5.6e-02$ \\ \hline
        $Q_{1}$ & $\Omega$$^{-1}$ sec$^{a}$ & $[1.0e-11, 1.0e-03]$ & $1.04e-05 \pm 5.3e-08$ & $1.09e-05 \pm 3.5e-08$ & $1.07e-05 \pm 2.4e-08$ & $8.94e-06 \pm 6.0e-07$ \\ \hline
        $n_{1}$ & - & $[5.0e-01, 1.0e+00]$ & $8.49e-01 \pm 1.0e-03$ & $8.38e-01 \pm 6.5e-04$ & $8.38e-01 \pm 4.4e-04$ & $8.53e-01 \pm 2.1e-02$ \\ \hline
        \textbf{$\chi^2$} & - & -  & $2.623e-04$ & $1.279e-04$ & $5.777e-05$ & $5.102e-04$ \\ \hline

    \end{tabular}
\end{table}


\newpage
\section*{Analysis Results: 24H}
\begin{center}
    \includegraphics[width=0.7\textwidth]{plots_Cauvel_4_NaVO3_24H_2RC.pdf}
    \captionof{figure}{EIS Fit Results for Cauvel\_4\_NaVO3\_24H}
\end{center}

\newpage
\section*{Analysis Results: 48H}
\begin{center}
    \includegraphics[width=0.7\textwidth]{plots_Cauvel_4_NaVO3_48H_2RC.pdf}
    \captionof{figure}{EIS Fit Results for Cauvel\_4\_NaVO3\_48H}
\end{center}

\newpage
\section*{Analysis Results: 72H}
\begin{center}
    \includegraphics[width=0.7\textwidth]{plots_Cauvel_4_NaVO3_72H_2RC.pdf}
    \captionof{figure}{EIS Fit Results for Cauvel\_4\_NaVO3\_72H}
\end{center}

\newpage
\section*{Analysis Results: 168H}
\begin{center}
    \includegraphics[width=0.7\textwidth]{plots_Cauvel_4_NaVO3_168H_2RC.pdf}
    \captionof{figure}{EIS Fit Results for Cauvel\_4\_NaVO3\_168H}
\end{center}


\end{document}

File: code/parameter_guesser/NaVO3/24_48_72_168/original_data/eis_report_NaVO3_24H_48H_72H_168H_3RC.tex

\documentclass[10pt]{article}
\usepackage[utf8]{inputenc}
\usepackage{graphicx}
\usepackage{amsmath, amssymb}
\usepackage{geometry}
\usepackage{caption} 
\geometry{a4paper, margin=0.5in, landscape} 

\begin{document}

\section*{Comparative EIS Kinetics Report}
\textbf{Model Structure:} \texttt{R0-p(R1-p(R2-p(R3,CPE3),CPE2),CPE1)} \\
\textbf{Used data:} original data

\begin{center}
    \includegraphics[width=0.45\textwidth]{../../3RC.png}
\end{center}

\renewcommand{\arraystretch}{1.6} 
\begin{table}[h!]
    \centering
    \footnotesize
    \begin{tabular}{|l|c|c|c|c|c|c|}
        \hline
        \textbf{Element} & \textbf{Unit} & \textbf{Bounds} & \textbf{Cauvel\_4\_NaVO3\_24H} & \textbf{Cauvel\_4\_NaVO3\_48H} & \textbf{Cauvel\_4\_NaVO3\_72H} & \textbf{Cauvel\_4\_NaVO3\_168H} \\ \hline
        $R_{0}$ & $\Omega$ & $[1.0e-03, 1.0e+03]$ & $3.84e-02 \pm 1.7e+02$ & $6.77e+01 \pm 2.7e-01$ & $6.57e+01 \pm 1.2e-01$ & $3.30e+01 \pm 2.1e+02$ \\ \hline
        $R_{1}$ & $\Omega$ & $[1.0e+00, 1.0e+08]$ & $6.69e+01 \pm 1.7e+02$ & $2.26e+01 \pm 7.7e+00$ & $3.24e+05 \pm 3.7e+03$ & $3.64e+01 \pm 2.1e+02$ \\ \hline
        $R_{2}$ & $\Omega$ & $[1.0e+00, 1.0e+08]$ & $3.08e+05 \pm 7.9e+03$ & $3.16e+05 \pm 4.4e+03$ & $3.72e+05 \pm 1.0e+01$ & $2.83e+05 \pm 7.3e+03$ \\ \hline
        $R_{3}$ & $\Omega$ & $[1.0e+00, 1.0e+08]$ & $1.86e+05 \pm 7.5e+04$ & $1.00e+08 \pm 5.7e-04$ & $1.00e+08 \pm 2.9e-05$ & $9.42e+07 \pm 1.7e-02$ \\ \hline
        $Q_{3}$ & $\Omega$$^{-1}$ sec$^{a}$ & $[1.0e-11, 1.0e-03]$ & $1.76e-04 \pm 6.6e-05$ & $2.52e-04 \pm 3.9e-05$ & $9.84e-05 \pm 2.3e-04$ & $3.73e-05 \pm 4.4e-06$ \\ \hline
        $n_{3}$ & - & $[5.0e-01, 1.0e+00]$ & $1.00e+00 \pm 1.3e-01$ & $1.00e+00 \pm 5.4e-02$ & $1.00e+00 \pm 7.7e-01$ & $6.16e-01 \pm 3.4e-02$ \\ \hline
        $Q_{2}$ & $\Omega$$^{-1}$ sec$^{a}$ & $[1.0e-11, 1.0e-03]$ & $1.03e-05 \pm 3.3e-07$ & $7.26e-06 \pm 8.0e-07$ & $1.56e-04 \pm 2.9e-05$ & $1.09e-05 \pm 4.5e-08$ \\ \hline
        $n_{2}$ & - & $[5.0e-01, 1.0e+00]$ & $8.50e-01 \pm 2.8e-03$ & $7.88e-01 \pm 8.1e-03$ & $1.00e+00 \pm 7.6e-02$ & $8.28e-01 \pm 1.2e-03$ \\ \hline
        $Q_{1}$ & $\Omega$$^{-1}$ sec$^{a}$ & $[1.0e-11, 1.0e-03]$ & $8.86e-08 \pm 3.9e-07$ & $3.75e-06 \pm 7.9e-07$ & $1.07e-05 \pm 2.6e-08$ & $2.88e-09 \pm 6.3e-09$ \\ \hline
        $n_{1}$ & - & $[5.0e-01, 1.0e+00]$ & $6.88e-01 \pm 1.7e-01$ & $9.04e-01 \pm 1.2e-02$ & $8.38e-01 \pm 4.8e-04$ & $1.00e+00 \pm 7.4e-01$ \\ \hline
        \textbf{$\chi^2$} & - & -  & $1.965e-04$ & $9.036e-05$ & $5.871e-05$ & $1.254e-04$ \\ \hline

    \end{tabular}
\end{table}


\newpage
\section*{Analysis Results: 24H}
\begin{center}
    \includegraphics[width=0.7\textwidth]{plots_Cauvel_4_NaVO3_24H.pdf}
    \captionof{figure}{EIS Fit Results for Cauvel\_4\_NaVO3\_24H}
\end{center}

\newpage
\section*{Analysis Results: 48H}
\begin{center}
    \includegraphics[width=0.7\textwidth]{plots_Cauvel_4_NaVO3_48H.pdf}
    \captionof{figure}{EIS Fit Results for Cauvel\_4\_NaVO3\_48H}
\end{center}

\newpage
\section*{Analysis Results: 72H}
\begin{center}
    \includegraphics[width=0.7\textwidth]{plots_Cauvel_4_NaVO3_72H.pdf}
    \captionof{figure}{EIS Fit Results for Cauvel\_4\_NaVO3\_72H}
\end{center}

\newpage
\section*{Analysis Results: 168H}
\begin{center}
    \includegraphics[width=0.7\textwidth]{plots_Cauvel_4_NaVO3_168H.pdf}
    \captionof{figure}{EIS Fit Results for Cauvel\_4\_NaVO3\_168H}
\end{center}


\end{document}
